Repository: JustinDoIt/jarvis

# Introduction



**HOWEVER, Jarvis is just my interesting-driven side projects, I can hardly promise the progress.** Welcome to contribute and PR :)

Enjoy your dinner :D

# Feature

1. Enhanced pubmed query api;
2. automated basic data-analysis for your query result;

# Usage

# Roadmap
 + Data
   + [x] 2015-2021 Bioinformatics
   + [ ] 2015-2021 BIB
 + Paper Extracting
   + [x] PubMed API
   + [ ] WoS API
   + [ ] semanticscholar API 
 + Analysis
   + [x] Translate `en` to `zh`
   + [ ] preprocessing
     + [x] stopwords
     + [x] stemming
   + [x] word frequency analysis 
   + [ ] NER
 + Deployment

File: data/acs_catal_2020_501-1000.tsv (part 1 of 22)
PT	AU	BA	CA	GP	RI	OI	BE	Z2	TI	X1	Y1	Z1	FT	PN	AE	Z3	SO	S1	SE	BS	VL	IS	SI	MA	BP	EP	AR	DI	D2	EA	SU	PD	PY	AB	X4	Y4	Z4	AK	CT	CY	SP	CL	TC	Z8	ZR	ZA	ZB	ZS	Z9	U1	U2	SN	EI	BN	UT	PM	
J	Cheng, Wan-Min; Shang, Rui				Shang, Rui/O-4730-2019	Shang, Rui/0000-0002-2513-2064			Transition Metal-Catalyzed Organic Reactions under Visible Light: Recent Developments and Future Perspectives								ACS CATALYSIS				10	16			9170	9196		10.1021/acscatal.0c01979				AUG 21 2020	2020	The development of transition metal (TM) catalysis for organic synthesis under visible light without recourse to typical photoredox catalysts has become a rapidly growing area of research and has been actively explored in the past several years. Distinct from the extensively developed photoredox catalysis, in which the photocatalyst generally does not directly participate in a bond-forming process, and photocatalyst/TM synergistic catalysis, in which the photocatalyst absorbs photon energy and transfers energy to the TM catalyst through a redox or energy transfer process, this Review focuses on summarizing the recent developments of photocatalytic reactions that use TM complexes to both absorb visible light and participate in catalytic bond formation involving a catalyst covalently bonded intermediate. The contents of this Review are categorized by the transition metal used (Pd, Cu, Co, Ni, Mn, Au, Rh, Fe, Ru), with a descending sequence according to the number of examples reported of each metal, and provide an overview of TM catalysis under visible light reported to April 2020. Future perspectives and personal opinions regarding this actively expanding research field are also discussed.									44	0	0	0	2	0	44			2155-5435			WOS:000563749900017		
J	Liu, Peng; Li, Zhi; Liu, Xingyu; Song, Weiyu; Peng, Bowen; Zhang, Xinyue; Nie, Suofu; Zeng, Penghui; Zhang, Zhongdong; Gao, Xionghou; Shen, Baojian								Steaming Drived Chemical Interactions of ZnClx with Y Zeolite Framework, Its Regulation to Dealumination/Silicon-Healing as well as Enhanced Availability of Bronsted Acidity								ACS CATALYSIS				10	16			9197	9214		10.1021/acscatal.0c01181				AUG 21 2020	2020	In fluid catalytic cracking (FCC), Bronsted acid plays a very important role. Herein, a zinc-modified ultrastable Y (USY) zeolite containing higher Bronsted acidity was prepared by synergistic treatment with zinc chloride and steaming. The results of characterization showed that selective dealumination and silicon healing due to introduction of zinc ions ([ZnCl](+) and [ZnOH](+)) into zeolite could promote the formation of extra-framework silicon (EFS) and different silicon healing of the Al vacancies, which led to the formation of half-sodalite cages connecting with supercages and thus increased the availability of acidic sites in the sodalite cage. Meanwhile, DFT calculations demonstrated that the acidic strength of protons in the sodalite cage was enhanced by [ZnCl](+) and [ZnOH](+), and the synergy of Bronsted/[ZnCl](+) became stronger. As a result, the strong Bronsted acid was increased by 19%. This translated to higher n-octane and heavy oil (VGO) catalytic cracking activity and gasoline yield.									0	0	0	0	0	0	0			2155-5435			WOS:000563749900018		
J	Zhang, Nan; Ma, Jinghong; Li, Ruifeng; Jiao, Haijun				zhang, nan/AAN-8365-2021	zhang, nan/0000-0002-4542-3272; Wang, WangFei/0000-0001-6132-1981			Hydrocracking of Fused Aromatic Hydrocarbons Catalyzed by Al-Substituted HZSM-5-A Case Study of 9,10-Dihydroanthracene								ACS CATALYSIS				10	16			9215	9226		10.1021/acscatal.0c00946				AUG 21 2020	2020	To investigate the hydrocracking mechanisms of polycyclic aromatic hydrocarbons, we used HZSM-5 with one Al substitution (T1, T3, T5, T7, T11, and T12) as a solid acid catalyst and 9,10-dihydroanthracene as a model substrate on the basis of periodic density functional theory computations. It is found that the intersection of the straight and sinusoidal channels is energetically more favored than the individual sinusoidal and straight channels due to their different local environments. On the basis of the computed Gibbs free energy at 500 degrees C, the rate-determining step for the formation of 1-benzyl-2-methylbenzene as the first intermediate is the heterolytic activation of H-2, which is encapsulated in a conjugated frustrated Lewis pair (FLP), generated from the acidic O-H proton transfer to the hydrocarbon substrate. For the subsequent formation of toluene or benzene and o-xylene from 1-benzyl-2-methylbenzene hydrocracking, the rate-determining step, which is the heterolytic activation of H-2 encapsulated in a conjugated FLP, determines the selectivity. On the basis of the apparent Gibbs free energy barriers at 500 degrees C, the activity has the decreasing order of T5 > T11 > T1 approximate to T12 approximate to T3 approximate to T7. It is noted that there is no correlation between the Gibbs free energy barriers and the acidic strength based on O-H deprotonation Gibbs free energy and the adsorption enthalpy of pyridine as a probe molecule.									2	0	0	0	0	0	2			2155-5435			WOS:000563749900019		
J	Han, Chenhui; Du, Lili; Konarova, Muxina; Qi, Dong-Chen; Phillips, David Lee; Xu, Jingsan				Qi, Dongchen/A-7052-2008; Xu, Jingsan/N-7938-2016	Qi, Dongchen/0000-0001-8466-0257; Han, Chenhui/0000-0001-9215-7467; Konarova, Muxina/0000-0003-1308-420X; Xu, Jingsan/0000-0003-1172-3864			Beyond Hydrogen Evolution: Solar-Driven, Water-Donating Transfer Hydrogenation over Platinum/Carbon Nitride								ACS CATALYSIS				10	16			9227	9235		10.1021/acscatal.0c01932				AUG 21 2020	2020	Hydrogen-rich organic molecules such as alcohols are widely used as hydrogen donors in transfer hydrogenation. Nevertheless, water as a more abundant and ecofriendly hydrogen source has hardly been used due to the high difficulty in splitting water molecules. Herein, we designed a photocatalytic water-donating transfer hydrogenation (PWDTH) technique, in which hydrogen was extracted from water under light illumination and then in situ added to different unsaturated bonds (C=C, C=O, N=O) for chemical synthesis. Platinum-loaded carbon nitride (Pt/CN) was used as the model catalyst for this cascade reaction, which is beyond its normal applications for water splitting. This approach was highly accessible to efficiency optimization, either by modifying CN for extended light absorption and enhanced charge transfer or by alloying Pt with another metal for better catalytic activities. Remarkably, a quantum efficiency of up to 21.8% was achieved for nitrobenzene hydrogenation under 380 nm irradiation, which is 3 times higher than that obtained in the single water-splitting reaction, indicating that the PWDTH can be more rewarding than hydrogen evolution for solar energy harvesting. Deep insights into the underlying mechanism were provided by detailed measurements and interpretations of femtosecond transient absorption spectra, action spectra (quantum efficiency as a function of excitation wavelength), and reaction kinetic profiles under varied conditions including the variation of light intensities, temperatures, and water isotopes. The mild reaction conditions, simple processing, and broad substituent group tolerance endow this approach with a high potential toward a general solar-to-chemical conversion technique.									13	1	0	0	0	0	13			2155-5435			WOS:000563749900020		
J	Collinge, Greg; Yuk, Simuck F.; Manh-Thuong Nguyen; Lee, Mal-Soon; Glezakou, Vassiliki-Alexandra; Rousseau, Roger				Rousseau, Roger/C-3703-2014; Lee, Mal-Soon/K-4161-2013	Lee, Mal-Soon/0000-0001-6851-177X; Collinge, Greg/0000-0001-8345-6254; Yuk, Simuck/0000-0003-1355-4400; Glezakou, Vassiliki-Alexandra/0000-0001-6028-7021			Effect of Collective Dynamics and Anharmonicity on Entropy in Heterogenous Catalysis: Building the Case for Advanced Molecular Simulations								ACS CATALYSIS				10	16			9236	9260		10.1021/acscatal.0c01501				AUG 21 2020	2020	We present a perspective on the computational determination of entropy and its effects and consequences on heterogeneous catalysis. Special attention is paid to the role of anharmonicity (a result of collective phenomena) and the deviations from the standard harmonic oscillator approximations, which can fail to provide a reliable assessment of entropy. To address these challenges, advanced methodologies are needed that can explicitly account for these thermodynamic drivers through the appropriate statistical sampling of reactive free-energy surfaces. We discuss where anharmonicity should be expected, where it has been observed from a theoretical perspective, and the methods currently employed to address it. We concentrate on three types of systems where we have observed major, non-negligible anharmonic effects: (1) supported nanoparticles, where the migration of metal atoms, complexes, and entire clusters exhibit anharmonic behavior in their dynamic motion; (2) porous solids, where confinement effects distort potential energy surfaces and hinder molecular motions, resulting in large entropic terms; and (3) solid/liquid interfaces, where interactions between solvent molecules and adsorbed species can result in large solvent organization free energy and unique reactivity.									12	0	0	0	0	0	12			2155-5435			WOS:000563749900021		
J	Wang, Ling-Xiang; Guan, Erjia; Wang, Zhiqiang; Wang, Liang; Gong, Zhongmiao; Cui, Yi; Yang, Zhiyuan; Wang, Chengtao; Zhang, Jian; Meng, Xiangju; Hu, Peijun; Gong, Xue-Qing; Gates, Bruce C.; Xiao, Feng-Shou				Wang, Zhiqiang/G-7827-2019	Guan, Erjia/0000-0003-0403-485X; Yang, Zhiyuan/0000-0003-2519-8829			Dispersed Nickel Boosts Catalysis by Copper in CO2 Hydrogenation								ACS CATALYSIS				10	16			9261	9270		10.1021/acscatal.0c00907				AUG 21 2020	2020	The empirical optimization of the preparation of catalytically active copper-containing catalysts is far more advanced than the fundamental understanding of the catalyst performance because of the structural complexity of the catalysts. Here, we demonstrate the interplay between the catalyst structure and CO2 hydrogenation on Cu catalysts boosted with nickel species. The nickel dispersion on copper markedly affects the CO2 dissociation activity and catalytic reaction pathways, thus resulting in distinctive catalytic activity and selectivity attributed to Ni. Specifically, the catalyst incorporating nickel alloyed in copper maximizes the synergy between the two metals and is characterized by conversions close to the thermodynamic equilibrium to CO as a product-with switched off methanation-over a wide temperature range. Catalyst performance data, spectra characterizing the catalyst, and theoretical results demonstrate that surface copper with adjacent nickel atoms efficiently activates CO2 via a redox mechanism-with adsorption of CO being suppressed-so that methanation associated with deep hydrogenation of CO is inhibited. The results of this investigation highlight the importance of structures with copper-adjacent-nickel, which appear to offer appealing opportunities for tailoring efficient copper-containing catalysts for CO2 hydrogenation.									9	0	0	0	1	0	9			2155-5435			WOS:000563749900022		
J	Tao, Zixu; Wu, Zishan; Wu, Yueshen; Wang, Hailiang				Wang, Hailiang/O-6364-2017	Wang, Hailiang/0000-0003-4409-2034; Wu, Yueshen/0000-0002-3784-0594			Activating Copper for Electrocatalytic CO2 Reduction to Formate via Molecular Interactions								ACS CATALYSIS				10	16			9271	9275		10.1021/acscatal.0c02237				AUG 21 2020	2020	Cu is a well-known electrocatalyst for reducing CO2 to various products. However, unmodified Cu exhibits poor selectivity and activity for formate production. Our in situ Raman spectroscopy study detects HCOO* intermediates on the unmodified Cu surface under CO2 electroreduction reaction conditions and confirms their reductive desorption being the rate-limiting step of producing formate. We further show that cetyltrimethylammonium bromide (CTAB) can dramatically improve the catalysis via competitive adsorption to facilitate HCOO* desorption. The Cu-CTAB interaction leads to a faradic efficiency of 82% and a 56-fold increase in partial current density for CO2 reduction to formate at -0.5 V vs the reversible hydrogen electrode in a near-neutral aqueous solution, which is the best performance to date for unmodified Cu under ambient conditions.									19	0	0	0	1	0	19			2155-5435			WOS:000563749900023		
J	Ferreira, Pedro; Cerqueira, Nuno M. F. Sousa A.; Fernandes, Pedro Alexandrino; Romao, Maria Joao; Ramos, Maria Joao				Ferreira, Pedro/S-1560-2019; Romao, Maria/A-4115-2013; Cerqueira, Nuno M. F. Sousa A./A-5182-2008; Ramos, Maria Joao/D-6183-2013	Ferreira, Pedro/0000-0001-7015-5460; Romao, Maria/0000-0002-3004-0543; Cerqueira, Nuno M. F. Sousa A./0000-0003-0342-7424; Ramos, Maria Joao/0000-0002-7554-8324; Fernandes, Pedro/0000-0003-2748-4722			Catalytic Mechanism of Human Aldehyde Oxidase								ACS CATALYSIS				10	16			9276	9286		10.1021/acscatal.0c02627				AUG 21 2020	2020	The mechanism of oxidation of N-heterocycle phthalazine to phthalazin-1(2H)-one and its associated free energy profile, catalyzed by human aldehyde oxidase (hAOX1), was studied in atomistic detail using QM/MM methodologies. The studied reaction was found to involve three sequential steps: (i) protonation of the substrate's N2 atom by Lys893, (ii) nucleophilic attack of the hydroxyl group of the molybdenum cofactor (Moco) to the substrate, and (iii) hydride transfer from the substrate to the sulfur atom of the Moco. The free energy profile that was calculated revealed that the rate-limiting step corresponds to hydride transfer. It was also found that Lys893 plays a relevant role in the reaction, being important not only for the anchorage of the substrate close to the Moco, but also in the catalytic reaction. The variations of the oxidation state of the molybdenum ion throughout the catalytic cycle were examined too. We found out that during the displacement of the products away from the Moco, the transfer of electrons from the catalytic site to the FAD site was proton-coupled. As a consequence, the most favorable and fastest pathway for the enzyme to complete its catalytic cycle was that with Mo-v and a deprotonated SH ligand of the Moco with the FAD molecule converted to its semiquinone form, FADH(center dot).									3	0	0	0	0	0	3			2155-5435			WOS:000563749900024		
J	Forneris, Clarissa C.; Nguy, Andy K. L.; Seyedsayamdost, Mohammad R.					Nguy, Andy/0000-0001-8375-3777; Forneris, Clarissa/0000-0001-5222-2404			Mapping and Exploiting the Promiscuity of OxyB toward the Biocatalytic Production of Vancomycin Aglycone Variants								ACS CATALYSIS				10	16			9287	9298		10.1021/acscatal.0c01719				AUG 21 2020	2020	Vancomycin is one of the most important clinical antibiotics in the fight against infectious disease. Its biological activity relies on three aromatic cross-links, which create a cup-shaped topology and allow tight binding to nascent peptidoglycan chains. The cytochrome P450 enzymes OxyB, OxyA, and OxyC have been shown to introduce these synthetically challenging aromatic linkages. The ability to utilize the P450 enzymes in a chemo-enzymatic scheme to generate vancomycin derivatives is appealing but requires a thorough understanding of their reactivities and mechanisms. Herein, we systematically explore the scope of OxyB biocatalysis and report installation of diverse diaryl ether and biaryl cross-links with varying macrocycle sizes and compositions, when the enzyme is presented with modified vancomycin precursor peptides. The structures of the resulting products were determined using one-dimensional/two-dimensional nuclear magnetic resonance spectroscopy, high-resolution mass spectrometry (HR-MS), tandem HR-MS, and isotopic labeling, as well as ultraviolet-visible light absorption and fluorescence emission spectroscopies. An exploration of the biological activities of these alternative OxyB products surprisingly revealed antifungal properties. Taking advantage of the promiscuity of OxyB, we chemo-enzymatically generated a vancomycin aglycone variant containing an expanded macrocycle. Mechanistic implications for OxyB and future directions for creating vancomycin analogue libraries are discussed.									0	0	0	0	0	0	0			2155-5435			WOS:000563749900025	34422446	
J	Ma, Hongfei; Wang, Yalan; Qi, Yanying; Rout, Kumar R.; Chen, De								Critical Review of Catalysis for Ethylene Oxychlorination								ACS CATALYSIS				10	16			9299	9319		10.1021/acscatal.0c01698				AUG 21 2020	2020	Ethylene oxychlorination is the key technology in vinyl chloride (VCM, the monomer of PVC, polyvinyl chloride) production to close the chlorine loop by consuming the HCl released from the former cracking step. Due to the high demand for PVC, this leads to ethylene oxychlorination being one of the most important processes in the industry. This Review covers an indepth analysis of the dynamic nature of active sites for the main and side reactions involved in ethylene oxychlorination, featuring the findings and viewpoints from the dynamic kinetics study and analysis under industrial operating conditions. A unified picture of the mechanism of the surface reactions, and the effect of supports and promoters, has been presented based on the decoupled redoxcycle experiments, which leads to a significantly better understanding of the mechanism and provides valuable guidelines for effective catalyst design. Operando techniques and kinetic tools of the rate-diagram, as well as their application to the study of the redox-cycle in ethylene oxychlorination and kinetic models on both the main product and byproduct, are also reviewed. Perspectives on challenges and new process development and future research focus for better study of the VCM production chemistry are also proposed.									3	1	0	0	1	0	4			2155-5435			WOS:000563749900026		
J	Deshpande, Siddharth; Greeley, Jeffrey					Deshpande, Siddharth/0000-0001-9471-9080			First-Principles Analysis of Coverage, Ensemble, and Solvation Effects on Selectivity Trends in NO Electroreduction on Pt3Sn Alloys								ACS CATALYSIS				10	16			9320	9327		10.1021/acscatal.0c01380				AUG 21 2020	2020	Contamination of groundwater by runoff of NOx species from agricultural land is a growing problem with increasingly negative consequences for public health. Among other technologies, denitrification of runoff streams via electrocatalysis is a promising solution, but a lack of fundamental insights into the relevant reaction mechanisms and a limited understanding of the molecular-level factors that control selectivity to desired products have hindered progress. Previous work suggests that, while Pt electrocatalysts produce primarily undesirable ammonium (NH4+) products from electrochemical NOx reduction at room temperature, addition of promoters such as Sn may tune the solution-phase product selectivity to yield a mixture of hydroxylamine (NH3OH+) and ammonium. To elucidate the atomic-scale features responsible for this significant selectivity shift, we investigate the reaction mechanism for NO electroreduction on Pt3Sn(111) surfaces using periodic density functional theory calculations combined with detailed treatments of surface ensemble, coverage, and solvation effects. High coverages of NO* on the catalyst surface (up to 5/9 ML) are explicitly considered to mimic experimental reaction conditions and to ascertain the effect of adsorbate-adsorbate interactions on the reaction mechanism. Activation barriers for electrochemical reduction and N-O cleavage in adsorbed NO* and subsequent reaction intermediates, as well as chemical N-O bond breaking in similar species, are determined using a combination of transition state search algorithms and explicit electrochemical double-layer models. The resulting reaction free energy landscape highlights the importance of both interactions between the adsorbed reaction intermediates and NO* and solvation effects in promoting hydroxylamine production over ammonium on Pt-Sn alloys. Such effects lead to enhanced stability of the HNO* reaction intermediate, in comparison to pure Pt, and to its subsequent conversion to hydroxylamine. The results provide a compact interpretation of how Sn alters the product selectivity during NO electroreduction on Pt and point to design principles by which selectivity may be controlled in denitrification and related electrocatalytic processes.									4	0	0	0	0	0	4			2155-5435			WOS:000563749900027		
J	Lin, Mingyue; Mochizuki, Chihiro; An, Baoxiang; Inomata, Yusuke; Ishida, Tamao; Haruta, Masatake; Murayama, Toru				Inomata, Yusuke/AAN-4329-2020; Murayama, Toru/AAU-3514-2021; Murayama, Toru/F-4924-2012	Inomata, Yusuke/0000-0002-1517-966X; Murayama, Toru/0000-0001-5105-3290; Ishida, Tamao/0000-0003-3288-1298			Elucidation of Active Sites of Gold Nanoparticles on Acidic Ta2O5 Supports for CO Oxidation								ACS CATALYSIS				10	16			9328	9335		10.1021/acscatal.0c01966				AUG 21 2020	2020	Gold nanoparticles of small sizes with a highly uniform dispersion were successfully deposited on several crystalline forms of Ta2O5 (pseudohex-agonal, orthorhombic, and pyrochlore) by the sol immobilization method. The pseudohexagonal Ta2O5 (TT-Ta2O5) synthesized by a hydrothermal method showed the highest catalytic activity for CO oxidation as a support for gold catalysts. The temperature at 50% CO conversion was -11 degrees C for 1 wt % Au/TT-Ta2O5, and the temperature was 23 degrees C at 100% CO conversion (space velocity of 20000 mL h(-1 )g(cat)(-1)). To investigate the reaction mechanism, in situ performed, and the sequential delivery of adsorbed CO on Ta2O5 sites and Au sites to the active sites was observed at -120 degrees C. The results of temperature-programmed CO reduction suggested that the oxygen adsorbed at -100 degrees C contributed mainly to the high catalytic activity of CO oxidation, while the lattice oxygen played a minor role for CO oxidation from -60 to 100 degrees C, which was the same temperature range with the actual reaction condition.									2	1	0	0	0	0	2			2155-5435			WOS:000563749900028		
J	Calderon-Cardenas, Alfredo; Paredes-Salazar, Enrique A.; Varela, Hamilton				Salazar, Enrique Adalberto Paredes/ABC-4891-2020; Varela, Hamilton/AAJ-2735-2021; Varela, Hamilton/C-3901-2012	Salazar, Enrique Adalberto Paredes/0000-0003-2712-0478; Varela, Hamilton/0000-0002-6237-6068; Varela, Hamilton/0000-0002-6237-6068			Apparent Activation Energy in Electrochemical Multistep Reactions: A Description via Sensitivities and Degrees of Rate Control								ACS CATALYSIS				10	16			9336	9345		10.1021/acscatal.0c02359				AUG 21 2020	2020	Activation energy is a well-known empirical parameter in chemical kinetics that characterizes the dependence of the chemical rate coefficients on the temperature and provides information to compare the intrinsic activity of the catalysts. However, the determination and interpretation of the apparent activation energy in multistep reactions is not an easy task. For this purpose, concepts based on the definition of degree of rate control are convenient, which comprise mathematical approaches for analyzing reaction mechanisms and chemical kinetics. Although these concepts have been used in catalysis, they have not yet been quantitatively applied in electrocatalytic systems, whose ability to control the potential across the solid/liquid interface is the main difference with heterogeneous catalysis, and the electrical current is commonly used as a measure of the reaction rate. Herein, we use the definitions of sensitivities and kinetic degree of rate control to address some of the drawbacks that frequently arise with interpreting apparent activation energy as a measure of intrinsic electrocatalytic activity of an electrode. For this, a Langmuir-Hinshelwood-like electrokinetic model is used for making numerical experiments and verifying the proposed ideas. The results show that, to improve the catalytic activity of an electrode material, one must act upon the reaction steps with the highest normalized electrochemical sensitivities. On the other hand, experiments at different applied voltages showed that if the electroactive surface poisoning processes take place, changes in E-app should be carefully used to compare the catalytic activity of the electrodes considering the effects by surface coverages. Finally, the importance of making measurements at steady-state to avoid difficulties in the calculations of apparent activation energy is also discussed.									2	0	0	0	0	0	2			2155-5435			WOS:000563749900029		
J	Han, Guanqun; Liu, Xingwu; Cao, Zhi; Sun, Yujie				, Zhi/E-2174-2013	, Zhi/0000-0002-1050-2165; Liu, Xingwu/0000-0002-8564-1151; Sun, Yujie/0000-0002-4122-6255			Photocatalytic Pinacol C-C Coupling and Jet Fuel Precursor Production on ZnIn2S4 Nanosheets								ACS CATALYSIS				10	16			9346	9355		10.1021/acscatal.0c01715				AUG 21 2020	2020	Visible light-driven C-C bond formation has attracted increasing attention recently, thanks to the advance in molecular photosensitizers and organometallic catalysts. Never-theless, these homogeneous methodologies typically necessitate the utilization of noble metal-based (e.g., Ir, Ru, etc.) photosensitizers. In contrast, solid-state semiconductors represent an attractive alternative but remain less explored for C-C bond-forming reactions driven by visible-light irradiation. Herein, we report that photocatalytic pinacol C-C coupling of benzaldehyde to hydrobenzoin can be achieved on two-dimensional ZnIn2S4 nanosheets upon visible-light irradiation in the presence of a sacrificial electron donor (e.g., triethylamine). We further demonstrate that it is feasible to take advantage of both excited electrons and holes in irradiated ZnIn2S4 for C-C coupling reactions in the absence of any sacrificial reagent if benzyl alcohol utilized as the starting substrate, maximizing the energy efficiency of photocatalysis and circumventing any byproducts. In this case, industrially important benzoin and deoxybenzoin are formed as the final products. More importantly, by judiciously tuning the photocatalytic conditions, we are able to produce either benzoin or deoxybenzoin with unprecedented high selectivity. The critical species during the photocatalytic process were systematically investigated with various scavengers. Finally, such a heterogeneous photocatalytic pinacol C-C coupling strategy was applied to produce a jet fuel precursor (e.g., hydrofuroin) from biomass-derived furanics (e.g., furfural and furfural alcohol), highlighting the promise of our approach in practical applications.									8	1	0	0	1	0	9			2155-5435			WOS:000563749900030		
J	Wu, Zhenwei; Zhang, Xu; Goodman, Emmett D.; Huang, Weixin; Riscoe, Andrew R.; Yacob, Sara; Cargnello, Matteo					Cargnello, Matteo/0000-0002-7344-9031; Huang, Weixin/0000-0003-1456-4387; Riscoe, Andrew/0000-0002-5080-2832			Dynamics of Copper-Containing Porous Organic Framework Catalysts Reveal Catalytic Behavior Controlled by the Polymer Structure								ACS CATALYSIS				10	16			9356	9365		10.1021/acscatal.0c01863				AUG 21 2020	2020	The structure of enzyme catalytic centers often guides the synthesis of heterogeneous catalysts. These structures are dynamic and provide changes in the chemical environment and redox state of transition metal centers that result in drastic changes in the catalytic behavior. Inspired by these catalytic traits, porous polymers represent a versatile platform for preparing catalysts by anchoring metals to organic functional groups. Following this inspiration, we studied the structural evolution of a series of catalysts containing atomically dispersed Cu ions grafted onto imine-linked porous organic frameworks (IPOFs) during synthesis and reaction. Cu species were found to be bound to the imine or diiminopyridine units of IPOFs and to be active for oxidation of carbon monoxide. Combining X-ray photoelectron spectroscopy (XPS) and in situ X-ray absorption spectroscopy (S) showed that the metal centers could gradually activate oxygen and change their oxidation state. Interestingly, depending on the type of functional group responsible for binding Cu, the active sites either reach a balanced redox turnover between Cu(I) and Cu(II) states or get poisoned by CO and locked at a Cu(I) state during reaction. Furthermore, samples with agglomerated Cu species were found to be redispersed upon contact with the reaction mixture, which promoted a high initial activity not seen in the original samples. Overall, our results show that catalytic sites in porous polymers can have very dynamic structures that are highly dependent on the polymer functional groups as well as reaction conditions and show how this strategy can be used to produce active catalysts with a wide range of possible compositions and chemistries.									1	0	0	0	0	0	1			2155-5435			WOS:000563749900031		
J	Ju, Qiangjian; Ma, Ruguang; Hu, Yifan; Guo, Beibei; Liu, Qian; Thomas, Tiju; Zhang, Tao; Yang, Minghui; Chen, Wei; Wang, Jiacheng				Yang, Minghui/AAO-8446-2021; Chen, Wei/B-3045-2012; Wang, Jiacheng/ABE-5948-2020; MA, Ruguang/C-8424-2014	Chen, Wei/0000-0002-1135-7721; , Minghui/0000-0003-1071-1327; wang, jiacheng/0000-0003-4327-1508; MA, Ruguang/0000-0001-7587-0818			Highly Localized C-N2 Sites for Efficient Oxygen Reduction								ACS CATALYSIS				10	16			9366	9375		10.1021/acscatal.0c00474				AUG 21 2020	2020	The search for oxygen reduction reaction (ORR) catalysts outperforming Pt, the state-of-the-art material, continues. Doped carbon-based materials offer a viable means for replacing Pt, but their activity improvement still remains a great challenge. Here, configurations of N-doped carbons are first analyzed using ab initio simulations toward ORR. The results show that a certain short-range ordered structure labeled as C-N2, which comprises of two nitrogen atoms flanking carbon, is the optimal choice. The predicted configuration of C-N2 is experimentally realized by triazine-doped carbon (triNC). The triNC with C-N2 sites demonstrates high ORR activity (onset potential 0.98 V, halfwave potential 0.89 V) comparable to commercial 20% Pt/C. The highly localized and positive-charged carbon atom in the C-N2 structure facilitates the dissociation of O-2 to increase the ORR kinetics, proved by theoretical calculation. A Zn-air cathode is fabricated using the triNC ORR electrocatalyst and outperforms the cathode using Pt/C in terms of specific capacity, energy density and long-term durability. The atomic-scale approach reported here provides a good strategy to achieve active carbon-based electrocatalysts for potential and scalable use in energy conversion and storage.									5	1	0	0	0	0	6			2155-5435			WOS:000563749900032		
J	Zijlstra, Bart; Broos, Robin J. P.; Chen, Wei; Bezemer, G. Leendert; Filot, Ivo A. W.; Hensen, Emiel J. M.				Filot, Ivo/H-6417-2013	Filot, Ivo/0000-0003-1403-8379; Hensen, Emiel/0000-0002-9754-2417			The Vital Role of Step-Edge Sites for Both CO Activation and Chain Growth on Cobalt Fischer-Tropsch Catalysts Revealed through First-Principles-Based Microkinetic Modeling Including Lateral Interactions								ACS CATALYSIS				10	16			9376	9400		10.1021/acscatal.0c02420				AUG 21 2020	2020	Microkinetic modeling is employed to predict catalytic turnover rates, product distributions, preferred mechanistic pathways, and rate- and selectivity-controlling elementary reaction steps for the Fischer-Tropsch (FT) reaction. We considered all relevant elementary reaction steps on Co(11 (2) over bar1) step-edge and Co(0001) terrace sites as well as such important aspects as coverage-related lateral interactions, different chaingrowth mechanisms, and the migration of adsorbed species between the two surfaces in the dual-site model. CHx-CHy coupling pathways relevant to the carbide mechanism have favorable barriers in comparison to the overall barriers for the CO insertion mechanism. A comparison of reaction barriers indicates why cobalt is such a good FT catalyst: CO bond scission and chain growth compete, while termination to olefins has a slightly higher barrier. The predicted kinetic parameters correspond well with experimental kinetic data. The Co(11 (2) over bar1) model surface is highly active and selective for the FT reaction. Adding terrace Co(0001) sites in a dual-site model approach leads to a substantially higher CH4 selectivity at the expense of the C2+-hydrocarbons selectivity. The chain-growth probability decreases with increasing temperature and H-2/CO ratio, caused by faster hydrogenation of the hydrocarbon chains. The elementary reaction steps for O removal and CO dissociation significantly control the overall CO consumption rate. Chain growth occurs almost exclusively at step-edge sites, while additional CH4 stems from CH and CH3 migration from step-edge to terrace sites. Replacing CO by CO, as the reactant shifts the product distribution nearly completely to CH4, which is related to the much higher H/CO coverage ratio during CO2 hydrogenation in comparison to CO hydrogenation. These findings highlight the importance of a proper balance of CO and H surface species during the FT reaction and pinpoint step-edge sites as the locus of the FT reaction with low-reactive terrace sites near step-edge sites being the origin of unwanted CH4.									2	0	0	0	0	0	2			2155-5435			WOS:000563749900033		
J	Stalpaert, Maxime; Janssens, Kwinten; Marquez, Carlos; Henrion, Mickael; Bugaev, Aram L.; Soldatov, Alexander, V; De Vos, Dirk				Soldatov, Alexander V/E-9323-2012; Bugaev, Aram L./E-7367-2014	Soldatov, Alexander V/0000-0001-8411-0546; Bugaev, Aram L./0000-0001-8273-2560; Janssens, Kwinten/0000-0002-7194-2623; Marquez, Carlos/0000-0001-7382-683X			Olefins from Biobased Sugar Alcohols via Selective, Ru-Mediated Reaction in Catalytic Phosphonium Ionic Liquids								ACS CATALYSIS				10	16			9401	9409		10.1021/acscatal.0c02188				AUG 21 2020	2020	Hydrodeoxygenation (HDO) of sugar alcohols could be a valuable reaction for the renewable production of alkenes. However, reports on deoxygenation of longer polyols (e.g., erythritol, xylitol, and sorbitol) to monoalkenes are scarce, especially when using H-2 as reducing agent. Here we design a conceptually different catalyst system for polyol conversion to olefins, containing a selective Ru hydrogenation function (e.g., RuBr3) in an ionic liquid that dehydrates alcohols (tetrabutylphosphonium bromide, Bu4PBr). This system performs HDO of erythritol to butenes in yields up to 69%. Strikingly, overreduction to less valuable butane is effectively suppressed. We show that in situ formed CO is crucial in the formation and stabilization of the active and selective catalyst. The actual hydrogenation catalyst is identified as a Ru carbonyl bromide species, as demonstrated by FTIR and XANES. Finally, we show that this HDO also works for more economically relevant polyols: glycerol, xylitol, and sorbitol, leading to propene, pentenes, and hexenes as main products, respectively.									2	0	0	0	0	0	2			2155-5435			WOS:000563749900034		
J	Zhang, Yani; Peng, Yue; Li, Junhua; Groden, Kyle; Mcewen, Jean-Sabin; Walter, Eric D.; Chen, Ying; Wang, Yong; Gao, Feng					McEwen, Jean-Sabin/0000-0003-0931-4869; Wang, Yong/0000-0002-8460-7410; Walter, Eric/0000-0003-3644-5514; Zhang, Yani/0000-0002-4835-0021; Gao, Feng/0000-0002-8450-3419			Probing Active-Site Relocation in Cu/SSZ-13 SCR Catalysts during Hydrothermal Aging by In Situ EPR Spectroscopy, Kinetics Studies, and DFT Calculations								ACS CATALYSIS				10	16			9410	9419		10.1021/acscatal.0c01590				AUG 21 2020	2020	Cu/SSZ-13 selective catalytic reduction catalysts display activity loss after mild hydrothermal aging without support degradation or loss of isolated Cu cation content. By applying electron paramagnetic resonance spectroscopy to compare hydrated, dehydrated, and NH3-saturated catalysts before and after hydrothermal aging, as well as density functional theory calculations, it is found that hydrothermal aging induces Cu relocation, leading to stronger Cu-support interactions. This is particularly evidenced by ZCuOH conversion to Z(2)Cu, which leads to the generation of a structure with two Cu(II) cations positioned in a double six-membered ring prism. These two Cu(II) ions have a separation of similar to 3.90 angstrom as derived by EPR analysis, which agrees well with our DFT-based model. The Cu(II) cations that do not undergo such dramatic changes also appear to stay closer to framework windows as evidenced by the overall increased anisotropy during EPR measurements. In situ EPR measurements under SCR conditions demonstrate that, in comparison to the fresh catalyst, a higher percentages of Cu species stay as Cu(II) in the aged catalyst. This suggests that the reduction half-cycle of the SCR redox, i.e., Cu(II) -> Cu(I), becomes slower for the hydrothermally aged catalyst.									13	0	0	0	1	0	13			2155-5435			WOS:000563749900035		
J	Zhang, Li; Xu, Weibin; Wu, Jian; Hu, Yue; Huang, Chuande; Zhu, Yanyan; Tian, Ming; Kang, Yu; Pan, Xiaoli; Su, Yang; Wang, Junhu; Wang, Xiaodong				田, 鸣/AAT-6301-2020; Huang, Chuande/AAM-6819-2021; Huang, Chuande/F-3611-2016	Huang, Chuande/0000-0002-9818-4607			Identifying the Role of A-Site Cations in Modulating Oxygen Capacity of Iron-Based Perovskite for Enhanced Chemical Looping Methane-to-Syngas Conversion								ACS CATALYSIS				10	16			9420	9430		10.1021/acscatal.0c01811				AUG 21 2020	2020	Suppressing coke deposition over reduced oxygen carriers, the key to breaking competing effects between oxygen supply and methane-to-syngas selectivity, is an important but challenging task for chemical looping partial oxidation technology. We report that A-site engineering of La1-xSrxFe0.8Al0.2O3 oxides significantly adjusts the oxygen capacity, which nearly triples from 1.0 mmol/g (x = 0.1) to 2.7 mmol/g (x = 0.5) with CO selectivity maintaining above 94%. Characterization results show that doping of Sr at the La-site induces dynamic crystal reconstruction from perovskite to Fe-0 and LanSrFen-xAlxO3n+1 (n = 1 and 2) oxides with Ruddlesden-Popper (RP) structure, possessing good methane activation and oxygen transport property, respectively. Spontaneously growth of RP oxides around Fe-0 rapidly delivers lattice oxygen from perovskite oxide to Fe-0. Density functional theory calculations further suggest that introduction of Sr notably reduces oxygen vacancy formation energy, leading to better oxygen donating ability. The synergy between dynamic structure evolution and oxygen mobility modulation greatly improves methane-to-syngas performance, which provides meaningful guidance to design advanced catalysts with better oxygen capacity for specific catalytic transformations.									9	0	0	0	1	0	9			2155-5435			WOS:000563749900036
